Repository: avakanski/Charpy-Test-Correlation-with-ML-Domain-Adaptation

# Domain-adaptation Machine Learning Approach for Correlation of Full-sized Charpy Properties From Sub-sized Tests
**Authors: T. Wang, J.W. Merickel, Y. Tang, F. Xu, A. Vakanski, R. Song**

Reliable assessment of nuclear structural materials requires a consistent interpretation of impact toughness across specimen sizes. However, size effects vary across specimens and change both absorbed energy and ductile-to-brittle transition behavior, complicating the prediction of full-sized properties from sub-sized Charpy tests. Sparse measurements and uneven temperature coverage further limit the development of predictive correlations. 

This study develops a three-step framework integrating uncertainty-aware dual sampling (UADS), sub-to-full label projection, and a domain-specific AdaBN (DS-AdaBN) regression network. UADS combines Gaussian-Local Sampling and Envelope Sampling to enhance temperature coverage and represent local variability through temperature-dependent sampling bands. A specimen-specific projection converts the sampled responses into full-sized-equivalent training labels, while DS-AdaBN enables learning from sampled and measured data with different distributions. 

Evaluation across A533B transition curves yields final R² values of 0.9569 for upper-shelf energy (USE) and 0.9628 for ductile-to-brittle transition temperature (DBTT), with corresponding root-mean-square errors of 18.84 J and 12.02 °C. 

The framework provides a basis for using sub-sized impact tests in full-sized property estimation and for extending size correlation based on domain adaptation machine learning to additional materials and specimen geometries.

## 📂 Repository Organization
- [**Charpy Dataset**](Charpy_Dataset/): Contains the Charpy impact test dataset and the data files used in this study.
- [**Domain Adaptation**](Domain_Adaptation/): Contains the code and outputs for the main results of the study, including the UADS sampling, sub-to-full label projection, DS-AdaBN regression, and physics-guided and uncertainty-adaptive correction for USE and DBTT prediction.
- [**Tables and Figures**](Tables_and_Figures/): Contains notebooks and exported files for the comparison with other domain-adaptation methods and for generating the additional tables and figures reported in the study.
- [**Ablation Scripts**](Ablation_Scripts/): Contains scripts for the ablation studies evaluating the contribution of the sampling strategies, real-domain augmentation, and the number of synthetic points per curve.

## 📊 Data
- [**Dataset**](Charpy_Dataset/Charpy_Impact_Test_Dataset.xlsx): The dataset of Charpy impact properties was collected by our team and is described in [Comprehensive Toughness Dataset of Nuclear Reactor Structural Materials using Charpy V-Notch Impact Testing](https://www.nature.com/articles/s41597-025-04823-1) and archived in the [Materials Cloud Archive](https://doi.org/10.24435/materialscloud:p6-5y). The full-sized curves from this dataset serve as references for label projection and as ground truth for evaluation.
- [**Preprocessed data**](Charpy_Dataset/Preprocessed_Data.xlsx): The sub-sized Charpy test data from References 52, 53, and 59 with encoded material, specimen, and test features, used as the model input.
- [**Transformed data**](Charpy_Dataset/Transformed_Data.xlsx): The precomputed full-sized-equivalent temperature and absorbed energy labels of the measured sub-sized data, used as the training labels.

## ▶️ Use
Download the `Charpy_Dataset` folder and set `ROOT` at the top of each script or notebook to your own path of this folder. Run the notebook in `Main results` to reproduce the main results, and run each Python script in `ablation_scripts` (e.g., `python ablation_gl_only.py`) to reproduce the ablation studies. Then run the notebooks in `Other Results include tables and figures` to generate the additional tables and figures, starting with `DSAdaBN_Different_Methods.ipynb` and followed by `DSAdaBN_Sampling_Figure_Table.ipynb`.

File: Domain_Adaptation/DSAdaBN.ipynb (part 1 of 2)
## Setup

```
"""
~40-60 min expected.
"""
import warnings
warnings.filterwarnings("ignore")
import os, time
os.environ.setdefault("KMP_DUPLICATE_LIB_OK", "TRUE")
os.environ.setdefault("OMP_NUM_THREADS", "1")

from pathlib import Path
import numpy as np
import pandas as pd
from scipy.optimize import curve_fit, least_squares, OptimizeWarning
from scipy.stats import truncnorm
from sklearn.metrics import r2_score
from sklearn.preprocessing import StandardScaler
import torch
import torch.nn as nn
warnings.filterwarnings("ignore", category=OptimizeWarning)

t_start = time.time()
ROOT = Path("/Users/wangtao/Downloads/files-6")
PREPROCESSED = ROOT / "Preprocessed_Data.xlsx"
TRANSFORMED = ROOT / "Transformed_Data.xlsx"
RAW_DATA = ROOT / "Charpy_Impact_Test_Dataset.xlsx"

TCOL, ECOL = "Test Temperature (C)", "Impact energy (J)"
TARGET_T, TARGET_E = "Transformed Temperature (°C)", "Transformed Absorbed Energy (J)"
CURVE_COL, REF_COL = "DBTT Fitted Curve", "Reference"
VALID_REFERENCES = [52, 53, 59]

SUB_TO_FULL_CURVE_MAP = {
    218: 216, 220: 216, 219: 217, 221: 217,
    226: 222, 230: 222, 234: 222, 242: 222,
    227: 223, 231: 223, 235: 223, 243: 223,
    228: 224, 232: 224, 236: 224, 244: 224,
    229: 225, 233: 225, 237: 225, 245: 225,
    270: 267, 272: 267, 273: 268, 294: 268,
    269: 266, 271: 266,
}
FULL_SIZE_GEOMETRY = {
    "Length (mm)": 55.0, "Width (mm)": 10.0, "Thickness (mm)": 10.0,
    "Notch Depth (mm)": 2.0, "Notch Angle (deg)": 45.0, "Notch Root Radius (mm)": 0.25,
}
FEATURE_COLS = [
    "C, wt.%", "Si, wt.%", "Mn, wt.%", "P, wt.%", "S, wt.%", "Ni, wt.%",
    "Cr, wt.%", "Mo, wt.%", "Fe, wt.%", "Cu, wt.%", "V, wt.%",
    "Manufacturer", "Treatment", "Post Treatment Temperature (ºC)",
    "Post Treatment Time (h)", "Cooling", "Microstructure", "Grain size (um)",
    "Irradiated Specimen", "Irradiation Dose (n/cm^2)", "Irradiation Temperature (ºC)",
    "Length (mm)", "Width (mm)", "Thickness (mm)", "Notch Depth (mm)",
    "Notch Angle (deg)", "Notch Root Radius (mm)", "Notch Shape",
    "Test Standard", TCOL, "Orientation", "Test Condition Statement",
]
GEOMETRY_COLS = ["Length (mm)", "Width (mm)", "Thickness (mm)",
                  "Notch Depth (mm)", "Notch Angle (deg)", "Notch Root Radius (mm)"]
CV_FOLDS = {
    "fold_1": [218.0, 226.0, 233.0, 269.0, 272.0],
    "fold_2": [220.0, 227.0, 234.0, 231.0, 270.0],
    "fold_3": [219.0, 228.0, 232.0, 237.0, 294.0],
    "fold_4": [221.0, 229.0, 236.0, 230.0, 245.0],
    "fold_5": [242.0, 235.0, 244.0, 273.0, 271.0, 243.0],
}


def load_merged_subsize_data():
    df_all = pd.read_excel(PREPROCESSED, header=0)
    df_transformed = pd.read_excel(TRANSFORMED, header=0)
    key = [REF_COL, CURVE_COL, TCOL]
    left = df_all.copy()
    right = df_transformed[key + [TARGET_T, TARGET_E]].copy()
    for c in [REF_COL, CURVE_COL]:
        left[c] = pd.to_numeric(left[c], errors="coerce")
        right[c] = pd.to_numeric(right[c], errors="coerce")
    left[TCOL] = pd.to_numeric(left[TCOL], errors="coerce")
    right[TCOL] = pd.to_numeric(right[TCOL], errors="coerce")
    right = right.sort_values(key).drop_duplicates(subset=key, keep="first")
    df = left.merge(right, on=key, how="left", validate="many_to_one")
    assert len(df) == len(df_all)
    df = df.astype("float64")
    return df[df[REF_COL].isin(VALID_REFERENCES)].reset_index(drop=True)


def load_raw_fullsize_data():
    full_df = pd.read_excel(RAW_DATA, header=1)
    full_df.columns = full_df.columns.str.strip()
    full_df = full_df[full_df[REF_COL].isin(VALID_REFERENCES)]
    full_df = full_df[full_df["Width (mm)"] == 10].copy()
    full_df[TCOL] = pd.to_numeric(full_df[TCOL], errors="coerce")
    full_df[ECOL] = pd.to_numeric(full_df[ECOL], errors="coerce")
    return full_df.reset_index(drop=True)


def tanh3(temp, use, dbtt, k):
    return 0.5 * use * (1.0 + np.tanh((temp - dbtt) / k))


def fit_tanh3_curve(temp, energy, min_points=4):
    temp = pd.to_numeric(pd.Series(temp), errors="coerce").to_numpy(float)
    energy = pd.to_numeric(pd.Series(energy), errors="coerce").to_numpy(float)
    mask = np.isfinite(temp) & np.isfinite(energy)
    temp, energy = temp[mask], energy[mask]
    if len(temp) < min_points or np.nanmax(temp) - np.nanmin(temp) < 5:
        return None, None
    order = np.argsort(temp)
    temp, energy = temp[order], energy[order]
    use0 = max(float(np.nanmax(energy)), 1.0)
    dbtt0 = float(temp[np.nanargmin(np.abs(energy - np.nanmedian(energy)))])
    k0 = max(float((np.nanmax(temp) - np.nanmin(temp)) / 6.0), 5.0)
    try:
        params, _ = curve_fit(tanh3, temp, energy, p0=[use0, dbtt0, k0],
                               bounds=([0.2, np.nanmin(temp) - 300.0, 1.0],
                                       [max(3.0 * use0, 10.0), np.nanmax(temp) + 300.0, 500.0]),
                               maxfev=30000)
        return params, energy - tanh3(temp, *params)
    except Exception:
        return None, None


def tanh_fn(x, a, b, c, d):
    return a * np.tanh(b * (x - c)) + d


def fit_tanh_bounded(x, y):
    df_xy = pd.DataFrame({"x": x, "y": y}).groupby("x", as_index=False)["y"].mean()
    x = df_xy["x"].to_numpy(float); y = df_xy["y"].to_numpy(float)
    if len(x) < 4 or np.nanstd(y) < 1e-6:
        raise RuntimeError("not enough variation")
    scaler = StandardScaler()
    xs = scaler.fit_transform(x.reshape(-1, 1)).ravel()
    y_min, y_max = float(y.min()), float(y.max())
    y_span = max(y_max - y_min, 1.0)
    lb = np.array([0.0, 1e-3, xs.min() - 0.5, y_min - 0.5 * y_span])
    ub = np.array([max(2.0 * y_span, 20.0), 10.0, xs.max() + 0.5, y_max + 0.5 * y_span])
    p0 = np.array([0.5 * y_span, 1.0, float(np.median(xs)), float(np.mean(y))])

    def resid(p):
        return tanh_fn(xs, *p) - y

    res = least_squares(resid, p0, bounds=(lb, ub), loss="soft_l1", f_scale=1.0, max_nfev=20000)
    if not res.success:
        raise RuntimeError("fit did not converge")
    return res.x, scaler


def dbtt_use_from_params(params, scaler):
    a, b, c, d = params
    use = a + d
    dbtt = scaler.inverse_transform([[c]])[0, 0]
    return float(use), float(dbtt)


def yugandhar_transform(temp_sub, energy_sub, sub_params, full_params):
    use_sub, dbtt_sub, _k_sub = sub_params
    use_full, dbtt_full, k_full = full_params
    temp_sub = np.asarray(temp_sub, dtype=float)
    energy_sub = np.asarray(energy_sub, dtype=float)
    shift = dbtt_full - dbtt_sub
    temp_transformed = temp_sub + shift
    residual = energy_sub - tanh3(temp_sub, *sub_params)
    scaled_residual = residual * (use_full / max(use_sub, 1e-6))
    energy_transformed = tanh3(temp_transformed, *full_params) + scaled_residual
    return temp_transformed, energy_transformed


def fit_full_curve_params(full_raw_df, full_curve_id):
    sub = full_raw_df[full_raw_df[CURVE_COL] == full_curve_id]
    return fit_tanh3_curve(sub[TCOL], sub[ECOL])


df = load_merged_subsize_data()
full_raw = load_raw_fullsize_data()
print("Loaded sub-sized and full-sized curves successfully.")
```


A module that was compiled using NumPy 1.x cannot be run in
NumPy 2.3.5 as it may crash. To support both 1.x and 2.x
versions of NumPy, modules must be compiled with NumPy 2.0.
Some module may need to rebuild instead e.g. with 'pybind11>=2.12'.

If you are a user of the module, the easiest solution will be to
downgrade to 'numpy<2' or try to upgrade the affected module.
We expect that some modules will need time to support NumPy 2.

Traceback (most recent call last):  File "<frozen runpy>", line 198, in _run_module_as_main
  File "<frozen runpy>", line 88, in _run_code
  File "/opt/anaconda3/lib/python3.12/site-packages/ipykernel_launcher.py", line 17, in <module>
    app.launch_new_instance()
  File "/opt/anaconda3/lib/python3.12/site-packages/traitlets/config/application.py", line 1075, in launch_instance
    app.start()
  File "/opt/anaconda3/lib/python3.12/site-packages/ipykernel/kernelapp.py", line 701, in start
    self.io_loop.start()
  File "/opt/anaconda3/lib/python3.12/site-packages/tornado/platform/asyncio.py", line 205, in start
    self.asyncio_loop.run_forever()
  File "/opt/anaconda3/lib/python3.12/asyncio/base_events.py", line 641, in run_forever
    self._run_once()
  File "/opt/anaconda3/lib/python3.12/asyncio/base_events.py", line 1986, in _run_once
    handle._run()
  File "/opt/anaconda3/lib/python3.12/asyncio/events.py", line 88, in _run
    self._context.run(self._callback, *self._args)
  File "/opt/anaconda3/lib/python3.12/site-packages/ipykernel/kernelbase.py", line 534, in dispatch_queue
    await self.process_one()
  File "/opt/anaconda3/lib/python3.12/site-packages/ipykernel/kernelbase.py", line 523, in process_one
    await dispatch(*args)
  File "/opt/anaconda3/lib/python3.12/site-packages/ipykernel/kernelbase.py", line 429, in dispatch_shell
    await result
  File "/opt/anaconda3/lib/python3.12/site-packages/ipykernel/kernelbase.py", line 767, in execute_request
    reply_content = await reply_content
  File "/opt/anaconda3/lib/python3.12/site-packages/ipykernel/ipkernel.py", line 429, in do_execute
    res = shell.run_cell(
  File "/opt/anaconda3/lib/python3.12/site-packages/ipykernel/zmqshell.py", line 549, in run_cell
    return super().run_cell(*args, **kwargs)
  File "/opt/anaconda3/lib/python3.12/site-packages/IPython/core/interactiveshell.py", line 3075, in run_cell
    result = self._run_cell(
  File "/opt/anaconda3/lib/python3.12/site-packages/IPython/core/interactiveshell.py", line 3130, in _run_cell
    result = runner(coro)
  File "/opt/anaconda3/lib/python3.12/site-packages/IPython/core/async_helpers.py", line 128, in _pseudo_sync_runner
    coro.send(None)
  File "/opt/anaconda3/lib/python3.12/site-packages/IPython/core/interactiveshell.py", line 3334, in run_cell_async
    has_raised = await self.run_ast_nodes(code_ast.body, cell_name,
  File "/opt/anaconda3/lib/python3.12/site-packages/IPython/core/interactiveshell.py", line 3517, in run_ast_nodes
    if await self.run_code(code, result, async_=asy):
  File "/opt/anaconda3/lib/python3.12/site-packages/IPython/core/interactiveshell.py", line 3577, in run_code
    exec(code_obj, self.user_global_ns, self.user_ns)
  File "/var/folders/zf/8km74nc14fggvswhg36ps7t80000gn/T/ipykernel_9294/1573957328.py", line 17, in <module>
    import torch
  File "/opt/anaconda3/lib/python3.12/site-packages/torch/__init__.py", line 1477, in <module>
    from .functional import *  # noqa: F403
  File "/opt/anaconda3/lib/python3.12/site-packages/torch/functional.py", line 9, in <module>
    import torch.nn.functional as F
  File "/opt/anaconda3/lib/python3.12/site-packages/torch/nn/__init__.py", line 1, in <module>
    from .modules import *  # noqa: F403
  File "/opt/anaconda3/lib/python3.12/site-packages/torch/nn/modules/__init__.py", line 35, in <module>
    from .transformer import TransformerEncoder, TransformerDecoder, \
  File "/opt/anaconda3/lib/python3.12/site-packages/torch/nn/modules/transformer.py", line 20, in <module>
    device: torch.device = torch.device(torch._C._get_default_device()),  # torch.device('cpu'),

Loaded sub-sized and full-sized curves successfully.

## Step 1: Gaussian-Local sampling + Envelope sampling -- Uncertainty-aware dual sampling

```
# ============================================================ Step 1: Gaussian-Local + Envelope Sampling -- double sampling
FLOOR = 1e-6
N_SYNTHETIC = 200
GL_RNG_SEED = 20260826
ENVELOPE_RNG_SEED = 20262826
GRID = 600


def _kernel_w(a, b, h):
    d = (a[:, None] - b[None, :]) / h
    return np.exp(-0.5 * d ** 2)


def sigma_at(tq, t_obs, resid, h):
    tq = np.atleast_1d(tq)
    w = _kernel_w(tq, t_obs, h)
    num = (w * resid[None, :] ** 2).sum(1)
    den = np.maximum(w.sum(1), FLOOR)
    return np.sqrt(num / den)


def mean_at(tq, t_obs, resid, h):
    tq = np.atleast_1d(tq)
    w = _kernel_w(tq, t_obs, h)
    return (w * resid[None, :]).sum(1) / np.maximum(w.sum(1), FLOOR)


def _loo_log_lik(h, t_obs, resid):
    n = len(t_obs); total = 0.0; idx = np.arange(n)
    for i in range(n):
        mask = idx != i
        s = sigma_at(t_obs[i:i + 1], t_obs[mask], resid[mask], h)[0]
        s = max(s, FLOOR)
        total += -0.5 * np.log(2 * np.pi * s ** 2) - resid[i] ** 2 / (2 * s ** 2)
    return total


def select_bandwidth(t_obs, resid, n_grid=50):
    t_sorted = np.sort(np.unique(t_obs))
    gaps = np.diff(t_sorted); gaps = gaps[gaps > 1e-9]
    hi = t_obs.max() - t_obs.min()
    lo = gaps.min() if len(gaps) else hi
    lo = min(lo, 0.5 * hi) if hi > 0 else 1.0
    grid = np.geomspace(max(lo, 1e-6), max(hi, lo * 2), n_grid)
    scores = [_loo_log_lik(h, t_obs, resid) for h in grid]
    return float(grid[int(np.argmax(scores))])


# --- Gaussian-Local sampling ---
def positions_rule_sigma(t_obs, resid, n, rng, h, grid=GRID):
    tg = np.linspace(t_obs.min(), t_obs.max(), grid)
    w = sigma_at(tg, t_obs, resid, h)
    w = np.maximum(w, FLOOR)
    idx = rng.choice(grid, size=n, p=w / w.sum())
    step = tg[1] - tg[0]
    return np.clip(tg[idx] + rng.uniform(-step / 2, step / 2, n), t_obs.min(), t_obs.max())


def gaussian_local_sample(t_obs, resid, params, n, rng, h):
    T = positions_rule_sigma(t_obs, resid, n, rng, h)
    mu = tanh3(T, *params) + mean_at(T, t_obs, resid, h)
    sig = np.maximum(sigma_at(T, t_obs, resid, h), FLOOR)
    E = rng.normal(mu, sig)
    return T, E


# --- Envelope Sampling ---
def envelope(tg, t_obs, resid, h):
    tg = np.atleast_1d(tg)
    w = _kernel_w(tg, t_obs, h)
    pos = np.where(resid > 0, resid, 0.0)
    neg = np.where(resid < 0, resid, 0.0)
    up = (w * pos[None, :]).max(1)
    lo = (w * neg[None, :]).min(1)
    return lo, up


def positions_rule_c(t_obs, resid, n, rng, h, grid=GRID):
    tg = np.linspace(t_obs.min(), t_obs.max(), grid)
    lo, up = envelope(tg, t_obs, resid, h)
    w = np.maximum(up - lo, 0.0)
    if w.sum() <= 0:
        w = np.ones_like(tg)
    idx = rng.choice(grid, size=n, p=w / w.sum())
    step = tg[1] - tg[0]
    return np.clip(tg[idx] + rng.uniform(-step / 2, step / 2, n), t_obs.min(), t_obs.max())


def envelope_sample(t_obs, resid, params, n, rng, h):
    T = positions_rule_c(t_obs, resid, n, rng, h)
    lo, up = envelope(T, t_obs, resid, h)
    E = tanh3(T, *params) + lo + rng.random(n) * (up - lo)
    return T, E


gl_rows, envelope_rows, diag_rows = [], [], []
curve_fit_info = {}
for i, cid in enumerate(sorted(df[CURVE_COL].unique())):
    g = df[df[CURVE_COL] == cid].reset_index(drop=True)
    fit_params, _ = fit_tanh3_curve(g[TCOL], g[ECOL])
    if fit_params is None:
        continue
    t_obs = pd.to_numeric(g[TCOL], errors="coerce").to_numpy(float)
    e_obs = pd.to_numeric(g[ECOL], errors="coerce").to_numpy(float)
    mask = np.isfinite(t_obs) & np.isfinite(e_obs)
    t_obs, e_obs = t_obs[mask], e_obs[mask]
    order = np.argsort(t_obs)
    t_obs, e_obs = t_obs[order], e_obs[order]
    resid = e_obs - tanh3(t_obs, *fit_params)
    h = select_bandwidth(t_obs, resid)
    curve_fit_info[int(cid)] = dict(params=fit_params, t_obs=t_obs, resid=resid, h=h)

    rng_gl = np.random.default_rng(GL_RNG_SEED + 100 * i)
    T_gl, E_gl = gaussian_local_sample(t_obs, resid, fit_params, N_SYNTHETIC, rng_gl, h)

    rng_envelope = np.random.default_rng(ENVELOPE_RNG_SEED + 100 * i)
    T_envelope, E_envelope = envelope_sample(t_obs, resid, fit_params, N_SYNTHETIC, rng_envelope, h)

    neg_gl = int((E_gl < 0).sum()); neg_envelope = int((E_envelope < 0).sum())
    diag_rows.append(dict(curve=int(cid), n_points=len(t_obs), h=h, negatives_gl=neg_gl, negatives_envelope=neg_envelope))

    base_row = g.iloc[0].copy()
    rows_gl = pd.concat([base_row.to_frame().T] * N_SYNTHETIC, ignore_index=True)
    rows_gl[TCOL] = T_gl; rows_gl[ECOL] = E_gl; rows_gl["Synthetic"] = True; rows_gl["Sample_Method"] = "GaussianLocal"
    rows_gl["Sub_USE_fit"] = fit_params[0]; rows_gl["Sub_DBTT_fit"] = fit_params[1]; rows_gl["Sub_k_fit"] = fit_params[2]
    gl_rows.append(rows_gl)

    rows_envelope = pd.concat([base_row.to_frame().T] * N_SYNTHETIC, ignore_index=True)
    rows_envelope[TCOL] = T_envelope; rows_envelope[ECOL] = E_envelope; rows_envelope["Synthetic"] = True; rows_envelope["Sample_Method"] = "Envelope"
    rows_envelope["Sub_USE_fit"] = fit_params[0]; rows_envelope["Sub_DBTT_fit"] = fit_params[1]; rows_envelope["Sub_k_fit"] = fit_params[2]
    envelope_rows.append(rows_envelope)

synthetic_gl = pd.concat(gl_rows, ignore_index=True)
synthetic_envelope = pd.concat(envelope_rows, ignore_index=True)
synthetic = pd.concat([synthetic_gl, synthetic_envelope], ignore_index=True)

diag = pd.DataFrame(diag_rows)
diag.to_csv(ROOT / "GLplusEnvelope_sampling_diagnostics.csv", index=False)
print(f"Step 1 (double sampling: Gaussian-Local + Envelope Sampling, {N_SYNTHETIC}/curve each): "
      f"synthetic points generated successfully.  [{time.time()-t_start:.0f}s]")
```

Step 1 (double sampling: Gaussian-Local + Envelope Sampling, 200/curve each): synthetic points generated successfully.  [1s]

### Visual check: Gaussian-Local (blue) vs Envelope (red)

```
import matplotlib.pyplot as plt

_CHECK_CURVES = [218, 226, 221, 235]
fig, axes = plt.subplots(len(_CHECK_CURVES), 1, figsize=(6.5, 3.1 * len(_CHECK_CURVES)))
for row, cid in enumerate(_CHECK_CURVES):
    info = curve_fit_info[cid]
    params, t_obs, resid, h = info["params"], info["t_obs"], info["resid"], info["h"]
    e_obs = tanh3(t_obs, *params) + resid

    g_gl = synthetic_gl[synthetic_gl[CURVE_COL] == cid]
    g_envelope = synthetic_envelope[synthetic_envelope[CURVE_COL] == cid]

    tg = np.linspace(t_obs.min(), t_obs.max(), GRID)
    curve_y = tanh3(tg, *params)

    ax = axes[row]
    ax.plot(tg, curve_y, color="black", lw=1.3, label="tanh3 fit")
    ax.scatter(g_gl[TCOL], g_gl[ECOL], s=10, color="steelblue", alpha=0.5, zorder=4, label=f"Gaussian-Local ({N_SYNTHETIC})")
    ax.scatter(g_envelope[TCOL], g_envelope[ECOL], s=10, color="crimson", alpha=0.5, zorder=4, label=f"Envelope Sampling ({N_SYNTHETIC})")
    ax.scatter(t_obs, e_obs, s=55, color="darkorange", edgecolor="black", zorder=5, label="real")
    ax.axhline(0, color="red", ls=":", lw=0.7)
    neg = int((g_gl[ECOL] < 0).sum() + (g_envelope[ECOL] < 0).sum())
    ax.set_title(f"curve {cid} -- {neg} negative (combined)", fontsize=9)
    if row == 0:
        ax.legend(loc="upper left", fontsize=7)

axes[-1].set_xlabel("Test temperature (C)")
fig.suptitle("Double sampling: Gaussian-Local (blue) + Envelope Sampling (red)", y=1.0)
plt.tight_layout()
plt.savefig(ROOT / "GLplusEnvelope_visual_check.png", dpi=120)
plt.show()
```

## Step 2: Sub to full label projection

```
# ============================================================ Step 2: Yugandhar transform
curve_params = {}
for cid, g in df.groupby(CURVE_COL):
    sub_params, _ = fit_tanh3_curve(g[TCOL], g[ECOL])
    full_cid = SUB_TO_FULL_CURVE_MAP.get(int(cid))
    if sub_params is None or full_cid is None:
        continue
    full_params, _ = fit_full_curve_params(full_raw, full_cid)
    if full_params is None:
        continue
    curve_params[int(cid)] = (sub_params, full_cid, full_params)

pred_T, pred_E, real_T, real_E = [], [], [], []
real_target_rows = []
for cid, g in df.groupby(CURVE_COL):
    cid = int(cid)
    if cid not in curve_params:
        continue
    sub_params, full_cid, full_params = curve_params[cid]
    t_t, e_t = yugandhar_transform(g[TCOL].to_numpy(float), g[ECOL].to_numpy(float), sub_params, full_params)
    pred_T.extend(t_t.tolist()); pred_E.extend(e_t.tolist())
    real_T.extend(g[TARGET_T].to_numpy(float).tolist()); real_E.extend(g[TARGET_E].to_numpy(float).tolist())
    rows = g.copy()
    rows["Origin_T_sub"] = g[TCOL]; rows["Origin_E_sub"] = g[ECOL]
    rows["Sub_USE_fit"] = sub_params[0]; rows["Sub_DBTT_fit"] = sub_params[1]; rows["Sub_k_fit"] = sub_params[2]
    rows[TCOL] = g[TARGET_T]; rows[ECOL] = g[TARGET_E]
    for col, val in FULL_SIZE_GEOMETRY.items():
        rows[col] = val
    rows["Synthetic"] = False; rows["Full_Curve"] = full_cid
    real_target_rows.append(rows)

pred_T, pred_E = np.array(pred_T), np.array(pred_E)
real_T, real_E = np.array(real_T), np.array(real_E)
print(f"Step 2 validation: Temperature R2={r2_score(real_T, pred_T):.4f}  Energy R2={r2_score(real_E, pred_E):.4f}")

real_target_df = pd.concat(real_target_rows, ignore_index=True)

synth_out_parts = []
for cid, g in synthetic.groupby(CURVE_COL):
    cid = int(cid)
    if cid not in curve_params:
        continue
    sub_params, full_cid, full_params = curve_params[cid]
    t_t, e_t = yugandhar_transform(g[TCOL].to_numpy(float), g[ECOL].to_numpy(float), sub_params, full_params)
    rows = g.copy()
    rows["Origin_T_sub"] = g[TCOL]; rows["Origin_E_sub"] = g[ECOL]
    rows[TCOL] = t_t; rows[ECOL] = e_t
    for col, val in FULL_SIZE_GEOMETRY.items():
        rows[col] = val
    rows["Synthetic"] = True; rows["Full_Curve"] = full_cid
    synth_out_parts.append(rows)
synth_target_df = pd.concat(synth_out_parts, ignore_index=True)
print(f"Step 2: synthetic points transformed to full-size equivalents successfully.  [{time.time()-t_start:.0f}s]")
```

Step 2 validation: Temperature R2=1.0000  Energy R2=0.9627
Step 2: synthetic points transformed to full-size equivalents successfully.  [2s]

## Step 3a: assemble source/target pools + real-domain augmentation (RealAug)

```
# ============================================================ Step 3a: assembly + RealAug
INPUT_COLS = FEATURE_COLS + [ECOL]
OUTPUT_COLS = [TARGET_T, TARGET_E]
K_AUG = 4
ENERGY_SCALE_FRAC = 0.4
TEMP_JITTER_STD = 0.5


def make_rows(frame):
    out = frame.copy()
    out[TARGET_T] = frame[TCOL]; out[TARGET_E] = frame[ECOL]
    out[TCOL] = frame["Origin_T_sub"]; out[ECOL] = frame["Origin_E_sub"]
    geom_by_curve = df.groupby(CURVE_COL)[GEOMETRY_COLS].first()
    geom = geom_by_curve.loc[frame[CURVE_COL].to_numpy()].reset_index(drop=True)
    for col in GEOMETRY_COLS:
        out[col] = geom[col].to_numpy()
    cols = FEATURE_COLS + [ECOL, TARGET_T, TARGET_E, CURVE_COL]
    return out[cols]


source_df = make_rows(synth_target_df)
target_df = make_rows(real_target_df)

full_use_dbtt = (full_raw[[CURVE_COL, "USE (J)", "DBTT (ºC)"]]
                 .drop_duplicates(subset=[CURVE_COL]).set_index(CURVE_COL))
curve_info = {}
for cid, (sub_params, full_cid, full_params) in curve_params.items():
    curve_info[cid] = {"sub_params": sub_params, "full_curve": full_cid}


def augment_target(tgt_train, curve_fit_info, rng):
    rows = [tgt_train]
    for _ in range(K_AUG):
        g = tgt_train.copy()
        t_sub = g[TCOL].to_numpy(float); e_sub = g[ECOL].to_numpy(float)
        cids = g[CURVE_COL].to_numpy(int)
        sigma = np.empty(len(g)); use_arr = np.empty(len(g))
        for c in np.unique(cids):
            m = cids == c
            info = curve_fit_info[c]
            sigma[m] = sigma_at(t_sub[m], info["t_obs"], info["resid"], info["h"])
            use_arr[m] = info["params"][0]
        sigma = np.maximum(sigma * ENERGY_SCALE_FRAC, 1e-6)
        lower = np.maximum(-2.5 * sigma, -e_sub)
        upper = np.minimum(2.5 * sigma, 1.3 * use_arr - e_sub)
        bad = lower >= upper
        lower[bad] = -1e-9; upper[bad] = 1e-9
        a, b = lower / sigma, upper / sigma
        e_noise = truncnorm.rvs(a, b, loc=0.0, scale=sigma, random_state=rng)
        g[ECOL] = e_sub + e_noise
        g[TCOL] = t_sub + rng.normal(0.0, TEMP_JITTER_STD, size=len(g))
        rows.append(g)
    return pd.concat(rows, ignore_index=True)


def build_test_rows(test_curve_ids, df):
    rows_per_curve = {}
    for cid in test_curve_ids:
        cid = int(cid)
        g = df[df[CURVE_COL] == cid]
        if len(g) < 3:
            continue
        rows_per_curve[cid] = {"X": g[FEATURE_COLS + [ECOL]].astype(float).reset_index(drop=True),
                                "y_T": g[TARGET_T].to_numpy(float), "y_E": g[TARGET_E].to_numpy(float)}
    return rows_per_curve


print(f"Step 3a: source/target pools assembled.  [{time.time()-t_start:.0f}s]")
```

Step 3a: source/target pools assembled.  [2s]

## Step 3b: Different domain-adaptation model architectures

```
# ============================================================ Step 3b: all methods
DEVICE = "cpu"; EPOCHS = 300; BATCH = 128; LR = 1e-3; WEIGHT_DECAY = 1e-3
DROPOUT = 0.3; HIDDEN = 32; LATENT = 16
LAMBDA_MAX = 1.0; LAMBDA_METHOD_OVERRIDES = {"DANN": 0.3}
ALL_METHODS = ["Baseline", "DANN", "DeepCORAL", "DAN-MMD", "WDGRL",
               "CDAN", "CMD", "AdaBN", "SWD", "ADDA", "RSD"]


class Encoder(nn.Module):
    def __init__(self, in_dim):
        super().__init__()
        self.net = nn.Sequential(
            nn.Linear(in_dim, HIDDEN), nn.ReLU(), nn.Dropout(DROPOUT),
            nn.Linear(HIDDEN, LATENT), nn.ReLU())

    def forward(self, x):
        return self.net(x)


class RegressionHead(nn.Module):
    def __init__(self):
        super().__init__()
        self.net = nn.Sequential(nn.Linear(LATENT, 16), nn.ReLU(), nn.Linear(16, 2))

    def forward(self, z):
        return self.net(z)


class DomainDiscriminator(nn.Module):
    def __init__(self):
        super().__init__()
        self.net = nn.Sequential(nn.Linear(LATENT, 32), nn.ReLU(), nn.Linear(32, 1))

    def forward(self, z):
        return self.net(z).squeeze(-1)


class GradReverse(torch.autograd.Function):
    @staticmethod
    def forward(ctx, x, lambd):
        ctx.lambd = lambd
        return x.view_as(x)

    @staticmethod
    def backward(ctx, grad_output):
        return -ctx.lambd * grad_output, None


def grad_reverse(x, lambd):
    return GradReverse.apply(x, lambd)


def coral_loss(zs, zt):
    d = zs.shape[1]
    zs_c = zs - zs.mean(0, keepdim=True)
    zt_c = zt - zt.mean(0, keepdim=True)
    cs = (zs_c.T @ zs_c) / (zs.shape[0] - 1)
    ct = (zt_c.T @ zt_c) / (zt.shape[0] - 1)
    return ((cs - ct) ** 2).sum() / (4 * d * d)


def mmd_loss(zs, zt, kernel_muls=(0.5, 1.0, 2.0, 4.0, 8.0)):
    z = torch.cat([zs, zt], 0)
    dist = torch.cdist(z, z, p=2) ** 2
    bandwidth = torch.median(dist[dist > 0]).detach()
    bandwidth = torch.clamp(bandwidth, min=1e-6)
    kernels = sum(torch.exp(-dist / (bandwidth * m)) for m in kernel_muls)
    ns = zs.shape[0]
    kxx = kernels[:ns, :ns].mean(); kyy = kernels[ns:, ns:].mean(); kxy = kernels[:ns, ns:].mean()
    return kxx + kyy - 2 * kxy


class Critic(nn.Module):
    def __init__(self):
        super().__init__()
        self.net = nn.Sequential(nn.Linear(LATENT, 32), nn.ReLU(), nn.Linear(32, 1))

    def forward(self, z):
        return self.net(z).squeeze(-1)


def gradient_penalty(critic, zs, zt):
    n = min(len(zs), len(zt))
    alpha = torch.rand(n, 1)
    interp = (alpha * zs[:n] + (1 - alpha) * zt[:n]).requires_grad_(True)
    out = critic(interp)
    grads = torch.autograd.grad(out.sum(), interp, create_graph=True)[0]
    return ((grads.norm(2, dim=1) - 1) ** 2).mean()


def iterate_batches(n, batch_size, rng):
    idx = rng.permutation(n)
    for i in range(0, n, batch_size):
        yield idx[i:i + batch_size]


def train_model(method, Xs, ys, Xt, yt, in_dim, epochs=EPOCHS, seed=0):
    rng = np.random.default_rng(seed)
    enc = Encoder(in_dim); head = RegressionHead()
    params = list(enc.parameters()) + list(head.parameters())
    disc = critic = None
    if method == "DANN":
        disc = DomainDiscriminator(); params += list(disc.parameters())
    if method == "WDGRL":
        critic = Critic()
    opt = torch.optim.Adam(params, lr=LR, weight_decay=WEIGHT_DECAY)
    opt_critic = torch.optim.Adam(critic.parameters(), lr=LR) if critic else None
    mse = nn.MSELoss(); bce = nn.BCEWithLogitsLoss()
    n = min(len(Xs), len(Xt))
    for epoch in range(epochs):
        p = epoch / epochs
        lam_max = LAMBDA_METHOD_OVERRIDES.get(method, LAMBDA_MAX)
        lam = lam_max * (2.0 / (1.0 + np.exp(-8 * p)) - 1.0)
        for bidx in iterate_batches(n, BATCH, rng):
            si = rng.choice(len(Xs), size=len(bidx), replace=len(Xs) < len(bidx))
            ti = rng.choice(len(Xt), size=len(bidx), replace=len(Xt) < len(bidx))
            xs = torch.tensor(Xs[si], dtype=torch.float32); ysb = torch.tensor(ys[si], dtype=torch.float32)
            xt = torch.tensor(Xt[ti], dtype=torch.float32); ytb = torch.tensor(yt[ti], dtype=torch.float32)
            if method == "WDGRL":
                with torch.no_grad():
                    zs_fixed = enc(xs); zt_fixed = enc(xt)
                for _ in range(3):
                    opt_critic.zero_grad()
                    loss_c = -(critic(zs_fixed).mean() - critic(zt_fixed).mean())
                    gp = gradient_penalty(critic, zs_fixed, zt_fixed)
                    (loss_c + 10.0 * gp).backward()
                    torch.nn.utils.clip_grad_norm_(critic.parameters(), max_norm=5.0)
                    opt_critic.step()
            opt.zero_grad()
            zs = enc(xs); zt = enc(xt)
            pred_s = head(zs); pred_t = head(zt)
            task_loss = mse(pred_s, ysb) + mse(pred_t, ytb)
            if method == "Baseline":
                loss = task_loss
            elif method == "DANN":
                dom_s = disc(grad_reverse(zs, lam)); dom_t = disc(grad_reverse(zt, lam))
                dom_loss = bce(dom_s, torch.zeros_like(dom_s)) + bce(dom_t, torch.ones_like(dom_t))
                loss = task_loss + dom_loss
            elif method == "DeepCORAL":
                loss = task_loss + lam * coral_loss(zs, zt)
            elif method == "DAN-MMD":
                loss = task_loss + lam * mmd_loss(zs, zt)
            elif method == "WDGRL":
                wd = critic(zs).mean() - critic(zt).mean()
                loss = task_loss + lam * wd
            else:
                raise ValueError(method)
            loss.backward()
            torch.nn.utils.clip_grad_norm_(params, max_norm=5.0)
            opt.step()
    enc.eval(); head.eval()
    return enc, head


def predict(enc, head, X):
    with torch.no_grad():
        z = enc(torch.tensor(X, dtype=torch.float32))
        return np.array(head(z).detach().tolist())


def cmd_loss(zs, zt, n_moments=4):
    mu_s, mu_t = zs.mean(0), zt.mean(0)
    loss = torch.norm(mu_s - mu_t, p=2)
    zs_c, zt_c = zs - mu_s, zt - mu_t
    for k in range(2, n_moments + 1):
        loss = loss + torch.norm((zs_c ** k).mean(0) - (zt_c ** k).mean(0), p=2)
    return loss / n_moments


def sliced_wasserstein_loss(zs, zt, n_proj=50):
    d = zs.shape[1]
    proj = torch.randn(d, n_proj)
    proj = proj / proj.norm(dim=0, keepdim=True)
    zs_p, zt_p = zs @ proj, zt @ proj
    zs_sorted, _ = torch.sort(zs_p, dim=0)
    zt_sorted, _ = torch.sort(zt_p, dim=0)
    n = min(zs_sorted.shape[0], zt_sorted.shape[0])
    return ((zs_sorted[:n] - zt_sorted[:n]) ** 2).mean()


def rsd_loss(zs, zt, k=8):
    zs_c = (zs - zs.mean(0, keepdim=True)).double()
    zt_c = (zt - zt.mean(0, keepdim=True)).double()
    zs_c = zs_c + 1e-4 * torch.randn_like(zs_c)
    zt_c = zt_c + 1e-4 * torch.randn_like(zt_c)
    k = min(k, zs_c.shape[0] - 1, zt_c.shape[0] - 1, zs_c.shape[1])
    try:
        Us, _, _ = torch.linalg.svd(zs_c, full_matrices=False)
        Ut, _, _ = torch.linalg.svd(zt_c, full_matrices=False)
    except Exception:
        return torch.tensor(0.0, dtype=zs.dtype)
    M = Us[:, :k].T @ Ut[:, :k]
    _, sing, _ = torch.linalg.svd(M)
    sing = torch.clamp(sing, -1.0, 1.0)
    return (torch.acos(sing) ** 2).sum().float()


class CondDomainDiscriminator(nn.Module):
    def __init__(self, latent_dim, out_dim):
        super().__init__()
        self.net = nn.Sequential(nn.Linear(latent_dim + out_dim, 32), nn.ReLU(), nn.Linear(32, 1))

    def forward(self, z, pred):
        return self.net(torch.cat([z, pred], dim=1)).squeeze(-1)


class BNEncoder(nn.Module):
    def __init__(self, in_dim):
        super().__init__()
        self.fc1 = nn.Linear(in_dim, HIDDEN)
        self.bn1_src = nn.BatchNorm1d(HIDDEN); self.bn1_tgt = nn.BatchNorm1d(HIDDEN)
        self.fc2 = nn.Linear(HIDDEN, LATENT)
        self.bn2_src = nn.BatchNorm1d(LATENT); self.bn2_tgt = nn.BatchNorm1d(LATENT)
        self.relu = nn.ReLU(); self.drop = nn.Dropout(DROPOUT)

    def forward(self, x, domain):
        bn1 = self.bn1_src if domain == "source" else self.bn1_tgt
        bn2 = self.bn2_src if domain == "source" else self.bn2_tgt
        h = self.drop(self.relu(bn1(self.fc1(x))))
        return self.relu(bn2(self.fc2(h)))


def train_generic(method, Xs, ys, Xt, yt, in_dim, epochs=EPOCHS, seed=0):
    rng = np.random.default_rng(seed)
    enc = Encoder(in_dim); head = RegressionHead()
    params = list(enc.parameters()) + list(head.parameters())
    disc = None
    if method == "CDAN":
        disc = CondDomainDiscriminator(LATENT, 2); params += list(disc.parameters())
    opt = torch.optim.Adam(params, lr=LR, weight_decay=WEIGHT_DECAY)
    mse = nn.MSELoss(); bce = nn.BCEWithLogitsLoss()
    n = min(len(Xs), len(Xt))
    for epoch in range(epochs):
        p = epoch / epochs
        lam = LAMBDA_MAX * (2.0 / (1.0 + np.exp(-8 * p)) - 1.0)
        for bidx in iterate_batches(n, BATCH, rng):
            si = rng.choice(len(Xs), size=len(bidx), replace=len(Xs) < len(bidx))
            ti = rng.choice(len(Xt), size=len(bidx), replace=len(Xt) < len(bidx))
            xs = torch.tensor(Xs[si], dtype=torch.float32); ysb = torch.tensor(ys[si], dtype=torch.float32)
            xt = torch.tensor(Xt[ti], dtype=torch.float32); ytb = torch.tensor(yt[ti], dtype=torch.float32)
            opt.zero_grad()
            zs, zt = enc(xs), enc(xt)
            pred_s, pred_t = head(zs), head(zt)
            task_loss = mse(pred_s, ysb) + mse(pred_t, ytb)
            if method == "CDAN":
                dom_s = disc(grad_reverse(zs, lam), pred_s.detach())
                dom_t = disc(grad_reverse(zt, lam), pred_t.detach())
                dom_loss = bce(dom_s, torch.zeros_like(dom_s)) + bce(dom_t, torch.ones_like(dom_t))
                loss = task_loss + dom_loss
            elif method == "CMD":
                loss = task_loss + lam * cmd_loss(zs, zt)
            elif method == "SWD":
                loss = task_loss + lam * sliced_wasserstein_loss(zs, zt)
            elif method == "RSD":
                loss = task_loss + lam * rsd_loss(zs, zt)
            else:
                raise ValueError(method)
            loss.backward()
            torch.nn.utils.clip_grad_norm_(params, max_norm=5.0)
            opt.step()
    enc.eval(); head.eval()
    return enc, head


def train_adabn(Xs, ys, Xt, yt, in_dim, epochs=EPOCHS, seed=0):
    rng = np.random.default_rng(seed)
    enc = BNEncoder(in_dim); head = RegressionHead()
    params = list(enc.parameters()) + list(head.parameters())
    opt = torch.optim.Adam(params, lr=LR, weight_decay=WEIGHT_DECAY)
    mse = nn.MSELoss()
    n = min(len(Xs), len(Xt))
    for epoch in range(epochs):
        for bidx in iterate_batches(n, BATCH, rng):
            si = rng.choice(len(Xs), size=len(bidx), replace=len(Xs) < len(bidx))
            ti = rng.choice(len(Xt), size=len(bidx), replace=len(Xt) < len(bidx))
            xs = torch.tensor(Xs[si], dtype=torch.float32); ysb = torch.tensor(ys[si], dtype=torch.float32)
            xt = torch.tensor(Xt[ti], dtype=torch.float32); ytb = torch.tensor(yt[ti], dtype=torch.float32)
            opt.zero_grad()
            pred_s = head(enc(xs, "source")); pred_t = head(enc(xt, "target"))
            loss = mse(pred_s, ysb) + mse(pred_t, ytb)
            loss.backward()
            torch.nn.utils.clip_grad_norm_(params, max_norm=5.0)
            opt.step()
    enc.eval(); head.eval()
    return enc, head


def train_adda(Xs, ys, Xt, yt, in_dim, epochs=EPOCHS, seed=0, pretrain_epochs=150):
    rng = np.random.default_rng(seed)
    src_enc = Encoder(in_dim); head = RegressionHead()
    opt1 = torch.optim.Adam(list(src_enc.parameters()) + list(head.parameters()), lr=LR, weight_decay=WEIGHT_DECAY)
    mse = nn.MSELoss()
    for epoch in range(pretrain_epochs):
        for bidx in iterate_batches(len(Xs), BATCH, rng):
            xs = torch.tensor(Xs[bidx], dtype=torch.float32); ysb = torch.tensor(ys[bidx], dtype=torch.float32)
            opt1.zero_grad()
            loss = mse(head(src_enc(xs)), ysb)
            loss.backward(); opt1.step()
    src_enc.eval()
    for p in src_enc.parameters(): p.requires_grad_(False)
    for p in head.parameters(): p.requires_grad_(False)
    tgt_enc = Encoder(in_dim); tgt_enc.load_state_dict(src_enc.state_dict())
    disc = DomainDiscriminator()
    opt2 = torch.optim.Adam(tgt_enc.parameters(), lr=LR)
    opt_disc = torch.optim.Adam(disc.parameters(), lr=LR)
    bce = nn.BCEWithLogitsLoss()
    n = min(len(Xs), len(Xt))
    for epoch in range(epochs):
        for bidx in iterate_batches(n, BATCH, rng):
            si = rng.choice(len(Xs), size=len(bidx), replace=len(Xs) < len(bidx))
            ti = rng.choice(len(Xt), size=len(bidx), replace=len(Xt) < len(bidx))
            xs = torch.tensor(Xs[si], dtype=torch.float32); xt = torch.tensor(Xt[ti], dtype=torch.float32)
            with torch.no_grad():
                zs = src_enc(xs)
            zt = tgt_enc(xt)
            opt_disc.zero_grad()
            d_s = disc(zs.detach()); d_t = disc(zt.detach())
            loss_d = bce(d_s, torch.zeros_like(d_s)) + bce(d_t, torch.ones_like(d_t))
            loss_d.backward(); opt_disc.step()
            opt2.zero_grad()
            zt = tgt_enc(xt); d_t = disc(zt)
            loss_g = bce(d_t, torch.zeros_like(d_t))
            loss_g.backward()
            torch.nn.utils.clip_grad_norm_(tgt_enc.parameters(), max_norm=5.0)
            opt2.step()
    tgt_enc.eval()
    for p in head.parameters(): p.requires_grad_(True)
    return tgt_enc, head


def predict_domain_aware(enc, head, X, method, domain):
    with torch.no_grad():
        xt = torch.tensor(X, dtype=torch.float32)
        z = enc(xt, domain) if method == "AdaBN" else enc(xt)
        return np.array(head(z).detach().tolist())


def train_method(method, Xs, ys, Xt, yt, in_dim, seed):
    if method in ("Baseline", "DANN", "DeepCORAL", "DAN-MMD", "WDGRL"):
        return train_model(method, Xs, ys, Xt, yt, in_dim=in_dim, seed=seed)
    if method == "AdaBN":
        return train_adabn(Xs, ys, Xt, yt, in_dim=in_dim, seed=seed)
    if method == "ADDA":
        return train_adda(Xs, ys, Xt, yt, in_dim=in_dim, seed=seed)
    return train_generic(method, Xs, ys, Xt, yt, in_dim=in_dim, seed=seed)


def predict_method(method, enc, head, Xte):
    if method in ("Baseline", "DANN", "DeepCORAL", "DAN-MMD", "WDGRL"):
        return predict(enc, head, Xte)
    return predict_domain_aware(enc, head, Xte, method, "target")


print(f"Step 3b: DA methods defined.  [{time.time()-t_start:.0f}s]")
```

Step 3b: DA methods defined.  [2s]

## Step 3c: Finetuning

```
# ============================================================ Step 3c: Finetuning
USE_CONFIG_BY_CURVE = {218: (32, 16, 0.5), 219: (32, 8, 0.3), 220: (32, 16, 0.1), 221: (32, 16, 0.1), 226: (32, 16, 0.3), 227: (32, 32, 0.3), 228: (32, 16, 0.3), 229: (32, 16, 0.5), 230: (32, 16, 0.1), 231: (32, 16, 0.5), 232: (32, 16, 0.3), 233: (64, 16, 0.3), 234: (32, 16, 0.1), 235: (32, 16, 0.5), 236: (32, 16, 0.1), 237: (32, 16, 0.1), 242: (64, 16, 0.3), 243: (32, 32, 0.3), 244: (32, 32, 0.3), 245: (32, 16, 0.3), 269: (32, 16, 0.1), 270: (32, 8, 0.3), 271: (16, 16, 0.3), 272: (32, 8, 0.3), 273: (32, 32, 0.3), 294: (32, 16, 0.5)}
DBTT_CONFIG_BY_CURVE = {218: (32, 16, 0.5), 219: (32, 32, 0.3), 220: (32, 16, 0.1), 221: (32, 16, 0.3), 226: (32, 16, 0.3), 227: (64, 16, 0.3), 228: (64, 16, 0.3), 229: (32, 16, 0.3), 230: (32, 16, 0.1), 231: (32, 16, 0.1), 232: (64, 16, 0.3), 233: (64, 16, 0.3), 234: (32, 8, 0.3), 235: (32, 16, 0.3), 236: (32, 16, 0.1), 237: (64, 16, 0.3), 242: (64, 16, 0.3), 243: (32, 16, 0.5), 244: (32, 16, 0.3), 245: (32, 32, 0.3), 269: (32, 16, 0.1), 270: (16, 16, 0.3), 271: (32, 16, 0.5), 272: (64, 16, 0.3), 273: (32, 16, 0.5), 294: (32, 8, 0.3)}

SEEDS = [0, 1, 2, 3, 4]
aug_rng_seed = 20260827
BASELINE_CFG = (32, 16, 0.3)
